Repository: Aayannoori15/NASA-battery-degradation-and-robust-analysis

# Explainable Multimodal Physics-Aware Deep Learning for EV Battery

### ML Review 1 · Group AD1 · SRM Institute of Science and Technology

**Assigned technique:** Robust linear regression (Huber · RANSAC · Theil-Sen · Quantile)

| | |
|---|---|
| Swastik Mukherjee | RA2411026010181 |
| Prahladh Alarpati | RA2411026010171 |
| Aayan Noori | RA2411026010165 |

---

## What this project does

Estimates an EV battery cell's **State of Health** from only the **first 10 minutes** of
a discharge, using 15 physics-meaningful features drawn from three sensor streams
(voltage, current, temperature), fitted with robust linear regression.

**Result:** 1.14 SOH percentage points mean absolute error on a cell never seen in
training (R² = 0.953), against 7.03 pp for a predict-the-mean baseline. Under 20%
corrupted training labels, ordinary least squares degrades 29× while the robust fit
degrades 1.1×.

## Deliverables

| File | What it is |
|---|---|
| `src/01_model_robust_regression.py` | The model: feature engineering, 5 robust fits, contamination study, explainability |
| `src/02_statistical_analysis.py` | Statistical analysis of a second, different battery dataset (matplotlib + seaborn) |
| `src/make_ppt.py` | Builds the deck; every slide number is read from `outputs/*.csv` |
| `src/viz_style.py` | Shared chart styling (colour-blind-safe palette) |
| `EXPLANATION.md` | Plain-English walkthrough of both scripts + viva prep |
| `ML_Review1_EV_Battery_SOH_AD1.pptx` | 12-slide deck |

## Data sources

- **NASA PCoE Li-ion Battery Ageing** (cells B0005/6/7/18) — 169,766 within-cycle sensor
  samples across 636 discharge cycles. Used for the model.
- **HNEI 18650 NMC-LCO Ageing** — 15,064 cycle summaries across 14 cells. Used for the
  statistical analysis.

Both are included in `data/`.

File: outputs/log_model.txt

==============================================================================
STEP 1  |  Loading raw multimodal sensor data
==============================================================================
rows (individual sensor samples) : 169,766
cells                            : ['B0005', 'B0006', 'B0007', 'B0018']
discharge cycles                 : 636
ambient temperature              : [24] degC

the three modalities we actually use:
                        mean    std     min     max
Voltage_measured       3.504  0.246   1.737   4.035
Current_measured      -2.005  0.010  -2.029  -1.975
Temperature_measured  31.985  3.781  22.373  42.084

==============================================================================
STEP 2  |  Leakage check - why the full cycle is off limits
==============================================================================
corr(full discharge duration, capacity label) = 0.9975
-> 0.997 is not a model, it is the label rewritten. Full-cycle duration,
   total Ah and total Wh are therefore BANNED from the feature set.
-> Every feature below is computed from the first 600 s only.
   Shortest cycle in the data is 2108 s, so the
   window always exists and we never pad or extrapolate.

==============================================================================
STEP 3  |  Physics-aware feature engineering
==============================================================================
cycles -> feature rows : 636  (dropped 0 with gaps)
features per cycle     : 15  (8 electrical, 4 thermal, 3 physics couplings)
SOH range              : 0.577 to 1.018
                    mean     std     min      max
r_internal_mohm  109.063  11.840  83.030  148.736
v_at_60s           3.904   0.039   3.787    3.963
v_at_300s          3.791   0.053   3.613    3.861
v_at_600s          3.688   0.068   3.479    3.776
dvdt_mv_per_s     -0.363   0.055  -0.530   -0.267
band_39_38_s     220.671  81.854  46.735  345.609
wh_window          1.262   0.017   1.206    1.294
i_rms              2.005   0.009   1.989    2.014
t_rise_k           5.215   0.388   4.203    5.886
temp_at_600s      29.197   0.742  27.260   32.061
dtdt_mk_per_s      9.180   0.727   7.343   10.550
thermal_dose_kh    0.486   0.113   0.185    0.922
ohmic_heat_wh      0.073   0.008   0.055    0.100
arrhenius_x1e4     3.300   0.059   3.143    3.535
heat_per_wh        4.134   0.311   3.362    4.814

==============================================================================
STEP 4  |  Grouped split - hold out a whole unseen cell
==============================================================================
train : ['B0005', 'B0006', 'B0007'] -> 504 cycles
test  : ['B0018'] -> 132 cycles  (model has never seen this cell)

==============================================================================
STEP 5  |  Clean data - how do the five fits compare?
==============================================================================
                       Model  MAE (SOH)  RMSE (SOH)      R2  MAE (% pts)
                      RANSAC     0.0108      0.0158  0.9579       1.0812
              OLS (baseline)     0.0108      0.0158  0.9579       1.0812
                       Huber     0.0114      0.0168  0.9526       1.1412
           Quantile (median)     0.0130      0.0174  0.9490       1.3013
                   Theil-Sen     0.0139      0.0180  0.9455       1.3917
Baseline: dvdt_mv_per_s only     0.0216      0.0240  0.9035       2.1646
        Baseline: train mean     0.0703      0.0786 -0.0384       7.0344

==============================================================================
STEP 5b |  Leave-one-cell-out CV on the training cells
==============================================================================
            Model  MAE (SOH)  RMSE (SOH)      R2  MAE (% pts)
        Theil-Sen     0.0373      0.0441  0.8208       3.7302
            Huber     0.0522      0.0577  0.6928       5.2155
Quantile (median)     0.0760      0.0882  0.2818       7.6030
   OLS (baseline)     0.0996      0.1214 -0.3595       9.9649
           RANSAC     0.0996      0.1214 -0.3595       9.9649

==============================================================================
STEP 6  |  Contamination study - inject faulty sensor labels
==============================================================================

Test MAE in SOH percentage points, as training labels get dirtier:
Model            Huber  OLS (baseline)  Quantile (median)  RANSAC  Theil-Sen
Contamination %                                                             
0                 1.14            1.08               1.30    1.08       1.39
5                 1.11            2.01               1.29    1.08       1.26
10                1.17            6.34               1.21    1.08       1.40
15                1.10            5.60               1.22    1.18       3.13
20                1.29           30.95               1.25    1.17      22.94
30                1.15            7.98               1.17    1.08      16.00

Worst-case MAE over all contamination levels (the number that matters):
   RANSAC               1.18 pp   (  1.1x its own clean error)
   Huber                1.29 pp   (  1.1x its own clean error)
   Quantile (median)    1.30 pp   (  1.0x its own clean error)
   Theil-Sen           22.94 pp   ( 16.5x its own clean error)
   OLS (baseline)      30.95 pp   ( 28.6x its own clean error)

OLS degrades up to 29x; Huber at most 1.1x. That gap is the whole argument for robust regression.
Theil-Sen is the instructive failure: its theoretical breakdown point is
about 29%, and sure enough it holds to 15% and then collapses.

==============================================================================
STEP 7  |  Explaining the chosen model (Huber)
==============================================================================
        feature   modality  std_coef  effect_pp_per_sd  corr_with_soh
      v_at_600s Electrical    0.2787           27.8725         0.9097
r_internal_mohm Electrical   -0.2674          -26.7425        -0.5987
  ohmic_heat_wh    Coupled    0.2423           24.2314        -0.5909
       v_at_60s Electrical   -0.2019          -20.1887         0.7936
       t_rise_k    Thermal    0.1613           16.1323        -0.6499
    heat_per_wh    Coupled   -0.1321          -13.2129        -0.7413
   temp_at_600s    Thermal    0.0824            8.2433        -0.4332
 arrhenius_x1e4    Coupled   -0.0694           -6.9430        -0.4675
  dtdt_mk_per_s    Thermal   -0.0680           -6.7987        -0.6756
      v_at_300s Electrical   -0.0340           -3.3994         0.8600
          i_rms Electrical   -0.0283           -2.8277        -0.1915
      wh_window Electrical   -0.0246           -2.4575         0.4492
  dvdt_mv_per_s Electrical   -0.0141           -1.4071         0.9669
thermal_dose_kh    Thermal   -0.0084           -0.8435        -0.4967
   band_39_38_s Electrical    0.0017            0.1744         0.9287

8 of 15 coefficients keep the same sign in 95% of bootstrap resamples:
   v_at_600s          +0.2787 SOH per 1 SD  (Electrical)
   r_internal_mohm    -0.2674 SOH per 1 SD  (Electrical)
   ohmic_heat_wh      +0.2423 SOH per 1 SD  (Coupled)
   v_at_60s           -0.2019 SOH per 1 SD  (Electrical)
   t_rise_k           +0.1613 SOH per 1 SD  (Thermal)
   temp_at_600s       +0.0824 SOH per 1 SD  (Thermal)
   dtdt_mk_per_s      -0.0680 SOH per 1 SD  (Thermal)
   i_rms              -0.0283 SOH per 1 SD  (Electrical)

Worked example - cell B0018, cycle 132:
   true SOH      67.1%
   predicted SOH 67.4%
   intercept     79.4%  then:
   temp_at_600s       -21.53 pp
   v_at_600s          -20.13 pp
   t_rise_k           -17.36 pp
   arrhenius_x1e4     +14.68 pp
   r_internal_mohm    -13.49 pp

20 feature pairs are correlated above 0.9 - so individual
coefficients share credit and must be read as a group, not in isolation:
   thermal_dose_kh <-> arrhenius_x1e4: 0.998
   r_internal_mohm <-> ohmic_heat_wh: 0.998
   v_at_300s <-> v_at_600s: 0.993
   v_at_60s <-> v_at_300s: 0.988
   t_rise_k <-> heat_per_wh: 0.980

==============================================================================
STEP 8  |  Writing figures
==============================================================================
   figure saved -> /Users/aayannoori/Desktop/ML-project/outputs/figures/f1_soh_trajectories.png
   figure saved -> /Users/aayannoori/Desktop/ML-project/outputs/figures/f2_multimodal_signals.png
   figure saved -> /Users/aayannoori/Desktop/ML-project/outputs/figures/f3_feature_correlation.png
   figure saved -> /Users/aayannoori/Desktop/ML-project/outputs/figures/f4_feature_corr_matrix.png
   figure saved -> /Users/aayannoori/Desktop/ML-project/outputs/figures/f5_model_comparison.png
   figure saved -> /Users/aayannoori/Desktop/ML-project/outputs/figures/f6_contamination.png
   figure saved -> /Users/aayannoori/Desktop/ML-project/outputs/figures/f7_coefficients.png
   figure saved -> /Users/aayannoori/Desktop/ML-project/outputs/figures/f8_pred_vs_actual.png
   figure saved -> /Users/aayannoori/Desktop/ML-project/outputs/figures/f9_residuals.png
   figure saved -> /Users/aayannoori/Desktop/ML-project/outputs/figures/f10_ransac_inliers.png
   figure saved -> /Users/aayannoori/Desktop/ML-project/outputs/figures/f11_single_cycle_explanation.png
   figure saved -> /Users/aayannoori/Desktop/ML-project/outputs/figures/f12_trajectory_heldout.png

==============================================================================
STEP 9  |  Headline numbers
==============================================================================
cycles / features            : 636 / 15
observation window           : first 600 s of a discharge
best model on unseen cell    : RANSAC  MAE 1.08 pp, R2 0.958
chosen model (Huber)        : MAE 1.14 pp, R2 0.953
predict-the-mean baseline    : MAE 7.03 pp
cycles within 2 pp           : 77%
leave-one-cell-out CV, best  : Theil-Sen 3.73 pp  (OLS: 9.96 pp)
OLS worst case, dirty labels : 30.95 pp (29x its clean error)
Huber worst case             : 1.29 pp (1.1x its clean error)
stable coefficients          : 8 of 15

All figures in outputs/figures/, all tables in outputs/.

File: outputs/log_ppt.txt
numbers pulled from the pipeline:
   huber_mae    1.1412107170106638
   huber_r2     0.9526202604762124
   best_mae     1.0812345778822097
   base_mae     7.03438834598684
   ols_peak     30.953074511520544
   ols_blow     28.62752925655375
   hub_peak     1.2888411900837358
   hub_blow     1.1293630272416137
   cv_best      Theil-Sen
   cv_best_mae  3.730214862992384
   cv_ols       9.96488322990628
   top_feat     v_at_600s
   pc1          91.1435714687598
   rho_best     0.9631959970977586
   r_best       0.0119567156944369
   feat_best    Discharge time
   p_best       0.1422553105722051
   n_reject     5
   n_tests      6
   med_out      1.7956718003186403

Deck written -> /Users/aayannoori/Desktop/ML-project/ML_Review1_EV_Battery_SOH_AD1.pptx  (12 slides)

File: outputs/log_stats.txt

==============================================================================
STEP 1  |  Load and recover the lost cell identifier
==============================================================================
rows (cycles)      : 15,064
columns            : 11 (8 measurements + RUL + cell_id)
cells recovered    : 14
cycles per cell    : min 1051, max 1081, median 1077
missing values     : 0
duplicate rows     : 0
RUL (cycles left)  : 0 to 1133

==============================================================================
STEP 2  |  Descriptive statistics
==============================================================================
                                mean    median        std         min         max       IQR    skew  excess_kurtosis  mean/median
Discharge Time (s)          4581.274  1557.250  33144.012       8.690  958320.370   738.690  16.300          339.993        2.942
Decrement 3.6-3.4V (s)      1239.785   439.239  15039.589 -397645.908  406703.768   280.400   9.986          253.344        2.823
Max. Voltage Dischar. (V)      3.908     3.906      0.091       3.043       4.363     0.126  -0.530           11.564        1.001
Min. Voltage Charg. (V)        3.578     3.574      0.124       3.022       4.379     0.175   0.329            1.145        1.001
Time at 4.15V (s)           3768.336  2930.203   9129.552    -113.584  245101.117  2259.442  16.238          340.628        1.286
Time constant current (s)   5461.267  3824.260  25155.845       5.980  880728.100  2448.040  24.723          696.544        1.428
Charging time (s)          10066.496  8320.415  26415.354       5.980  880728.100   921.360  22.770          587.790        1.210
Total time (s)             14657.192  9946.195  34710.736      31.690  958471.430  1751.520  14.476          280.986        1.474
RUL                          554.194   551.000    322.435       0.000    1133.000   562.000   0.006           -1.208        1.006

Red flag: 'Discharge Time (s)' has a mean 2.9x its median
and an excess kurtosis of 340. A normal
distribution has excess kurtosis 0. This column is mostly a thin spike
with a very long tail - i.e. a few cycles where logging ran for days.

==============================================================================
STEP 3  |  Outlier audit
==============================================================================
              feature  IQR outliers %  mod-Z outliers %  max / p99 ratio
     Total cycle time            5.85              5.70             4.72
        Charging time            2.95              2.05            13.16
       Discharge time            2.14              1.87             5.08
 3.6->3.4 V decrement            1.89              1.57           297.39
Max discharge voltage            1.70              1.35             1.03
   Min charge voltage            1.63              0.15             1.11
Constant-current time            1.25              1.23            13.20
       Time at 4.15 V            1.11              1.11             4.66

cycles whose total time exceeds 24 hours : 182 (1.21%)
median IQR-outlier rate across columns  : 1.8%

These are not interesting physics, they are logging faults - and they are
exactly why the companion model is fitted with Huber / RANSAC rather than
ordinary least squares.

==============================================================================
STEP 4  |  Normality tests
==============================================================================
             variable  D'Agostino K2  p (K2)  Shapiro W  p (Shapiro)  p after log1p normal?
       Discharge time     29973.4910     0.0     0.0691          0.0            0.0      no
 3.6->3.4 V decrement     24052.9892     0.0     0.0702          0.0            NaN      no
Max discharge voltage      3466.4905     0.0     0.9300          0.0            0.0      no
   Min charge voltage       609.5133     0.0     0.9771          0.0            0.0      no
       Time at 4.15 V     29927.7245     0.0     0.1408          0.0            NaN      no
Constant-current time     35993.4116     0.0     0.0581          0.0            0.0      no
        Charging time     34745.0278     0.0     0.0483          0.0            0.0      no
     Total cycle time     28356.6181     0.0     0.1480          0.0            0.0      no
                  RUL     14285.9298     0.0     0.9532          0.0            0.0      no

9 of 9 variables reject normality at alpha=0.05,
and the log transform does not rescue a single one. Consequence: every
test below is the rank-based (non-parametric) version. Using a t-test or
Pearson r here would be reporting a number the data does not support.

==============================================================================
STEP 5  |  Correlation with RUL - raw values vs ranks
==============================================================================
              feature  Pearson r  p (Pearson)  Spearman rho  p (Spearman)  rank gain
       Discharge time     0.0120       0.1423        0.9632           0.0     0.9512
       Time at 4.15 V     0.1765       0.0000        0.9557           0.0     0.7792
 3.6->3.4 V decrement     0.0120       0.1409        0.9557           0.0     0.9437
Constant-current time     0.0407       0.0000        0.9530           0.0     0.9123
Max discharge voltage     0.7828       0.0000        0.9307           0.0     0.1479
   Min charge voltage    -0.7598       0.0000       -0.8476           0.0     0.0878
     Total cycle time     0.0268       0.0010        0.8441           0.0     0.8172
        Charging time     0.0183       0.0247        0.8439           0.0     0.8256

Biggest disagreement: 'Discharge time' scores r=+0.01 but
rho=+0.96  -  Pearson calls it insignificant (p=0.14) while
Spearman calls it near-perfect. A gap of 0.95 is not a
subtlety: it means a handful of extreme cycles are hiding the single
strongest signal in the dataset from anyone who only computes Pearson r.

After Holm-Bonferroni correction for 8 simultaneous tests, 8 of 8 remain significant.

==============================================================================
STEP 6  |  Hypothesis tests
==============================================================================
                             hypothesis            test  statistic    p-value               effect size          verdict
      H1  cells differ in voltage level  Kruskal-Wallis      621.8 1.732e-124             eps^2 = 0.040        reject H0
        H2  equal variance across cells Levene (median)      24.94  1.023e-60    sd range 0.075-0.120 V        reject H0
     H3  voltage higher early than late  Mann-Whitney U  1.397e+07          0              CLES = 0.982        reject H0
     H4  discharge time shifts with age  Mann-Whitney U  1.407e+07          0     median 2069s -> 1032s        reject H0
       H5  monotone fade within Cell_01    Spearman rho    -0.9595          0                  n = 1076        reject H0
H6  cells differ in RUL (expected null)  Kruskal-Wallis      5.867     0.9509 identical by construction cannot reject H0

5 of 6 tests reject the null at alpha=0.05.
Reading them in order:
 - H1/H2: the 14 cells differ in BOTH their typical voltage and their
   spread, so one pooled model is already an averaging compromise. That is
   why the companion script holds out whole cells, never random rows.
 - H3/H4: ageing is unmistakable - a random early-life cycle outranks a
   late-life one 98.2% of the time, and median discharge time
   halves from 2069s to 1032s.
 - H5: within a single cell the fade is almost perfectly monotone
   (rho = -0.96), which is the clean signal a linear model can use.
 - H6 is the useful failure: RUL cannot tell the cells apart because RUL
   is a countdown added by the dataset authors, not something measured.

==============================================================================
STEP 7  |  PCA on rank-transformed features
==============================================================================
   PC1:  91.1% of variance, cumulative  91.1%
   PC2:   4.9% of variance, cumulative  96.1%
   PC3:   2.1% of variance, cumulative  98.2%
   PC4:   0.7% of variance, cumulative  98.9%
   PC5:   0.6% of variance, cumulative  99.5%
   PC6:   0.3% of variance, cumulative  99.8%
   PC7:   0.1% of variance, cumulative  99.9%
   PC8:   0.1% of variance, cumulative 100.0%

1 component already carries 80% of the variance in 8 columns -
the measurements are largely restatements of one underlying thing:
how far through its life the cell is.

==============================================================================
STEP 8  |  Writing figures
==============================================================================
   figure saved -> /Users/aayannoori/Desktop/ML-project/outputs/figures/s1_distributions.png
   figure saved -> /Users/aayannoori/Desktop/ML-project/outputs/figures/s2_qq_normality.png
   figure saved -> /Users/aayannoori/Desktop/ML-project/outputs/figures/s3_outliers.png
   figure saved -> /Users/aayannoori/Desktop/ML-project/outputs/figures/s4_correlation.png
   figure saved -> /Users/aayannoori/Desktop/ML-project/outputs/figures/s5_best_relationship.png
   figure saved -> /Users/aayannoori/Desktop/ML-project/outputs/figures/s6_per_cell_ageing.png
   figure saved -> /Users/aayannoori/Desktop/ML-project/outputs/figures/s7_group_comparison.png
   figure saved -> /Users/aayannoori/Desktop/ML-project/outputs/figures/s8_pca.png
   figure saved -> /Users/aayannoori/Desktop/ML-project/outputs/figures/s9_rul_and_balance.png

==============================================================================
STEP 9  |  Conclusions that feed straight into the model
==============================================================================
1. 15,064 cycles from 14 cells, zero missing values,
   zero duplicates - but the cell label had to be rebuilt from cycle resets.
2. Not one of 9 variables is Gaussian (all reject at alpha=0.05),
   and a log transform fixes none of them -> use rank-based statistics.
3. Median 1.8% of cycles are IQR outliers and 182 cycles
   claim to last over a day -> the model must be fitted robustly.
4. Spearman beats Pearson on 8 of 8 features;
   the strongest monotone signal is 'Discharge time' at rho = +0.96.
5. 5 of 6 hypotheses reject H0; the cells differ in both level
   and spread, and ageing within a cell is almost perfectly monotone
   -> validate by holding out whole cells, never random rows.
6. 1 principal component explains 80% of 8 columns (91% in PC1 alone) -> the measurements
   are mostly one latent variable, so a LINEAR model is a fair starting point.

All figures in outputs/figures/, all tables in outputs/.
